Repository: HugoMVale/polykin

# PolyKin
PolyKin is an open-source polymerization kinetics library for Python. It is still at an early
development stage, but the following modules can already be used:

- Activity coefficient models
  - [x] Ideal solution
  - [x] Flory-Huggins
  - [x] NRTL
  - [ ] Poly-NRTL
  - [x] Scatchard-Hildebrand
  - [x] UNIQUAC
  - [x] Wilson
- Copolymerization
  - [x] Implicit penultimate model
  - [x] Penultimate model
  - [x] Terminal model
  - [x] Mayo-Lewis equation (binary, ternary and multicomponent)
  - [x] Monomer drift equation (binary and multicomponent)
  - [x] Fitting methods
- Equations of state
  - [50%] Cubic (Redlich-Kwong, Soave, Peng-Robinson)
  - [x] Ideal gas
  - [ ] Sanchez-Lacombe
  - [x] Virial equation
- [ ] Database
- Distributions
  - [x] Flory
  - [x] Log-normal
  - [x] Poison
  - [x] Schulz-Zimm
  - [x] Weibull-Nycander-Gold
- Flash solvers
  - [x] 2-Phase PT, PV, TV
  - [ ] 3-Phase PT
- Fluid Flow
  - [x] Pressure drop and drag equations
  - [x] Rheology
  - [x] Safety valve sizing
- Heat & Mass Transfer
  - [x] Convection correlations
  - [x] Heat exchanger equations
  - [x] Transient diffusion equations
- Kinetics
  - [x] Arrhenius
  - [x] Eyring
  - [x] Propagation half-length
  - [x] Termination composite model
- Math
  - [x] Joint confidence regions
  - [x] Root and fixed-point solvers
- [ ] Models
- Physical property correlations
  - [x] Antoine
  - [x] DIPPR
  - [x] Wagner
  - [x] Yaws
- Reactors
  - [x] Residence time distributions
- Step-growth polymerization
  - [x] Analytical solutions for $M_n$ and $M_w$
- Transport properties (estimation methods, mixing rules, etc.)
  - Diffusivity
    - [x] Binary gas mixtures
    - [x] Binary liquid mixtures
    - [x] Binary polymer solutions
    - [ ] Multicomponent polymer solutions  
  - Thermal conductivity
    - [x] Gases
    - [x] Liquids
    - [ ] Polymer solutions
  - Viscosity
    - [x] Gases
    - [x] Liquids
    - [ ] Polymer solutions

## Documentation

Please refer to the package [homepage](https://hugomvale.github.io/polykin/).

## Tutorials

The main features of PolyKin are explained and illustrated through a series of [tutorials](https://hugomvale.github.io/polykin/tutorials/) based on Jupyter [notebooks](https://github.com/HugoMVale/polykin/tree/main/docs/tutorials),
which can be launched online via Binder.
  <a href="https://github.com/HugoMVale/polykin">
  </a>

# uv add polykin
```

Alternatively, you may install it directly from the source code repository:

```console
pip install git+https://github.com/HugoMVale/polykin.git

# uv add git+https://github.com/HugoMVale/polykin.git
```

File: src/polykin/properties/pvt_polymer/Flory_parameters.tsv
Polymer 	P0        	V0        	T0   	Tmin 	Tmax 	Pmin     	Pmax
HDPE    	5.376E+08 	9.818E-04 	6548 	 415 	 473 	0.00E+00 	2.00E+08
HDPE    	3.767E+08 	1.013E-03 	7002 	 413 	 476 	0.00E+00 	1.96E+08
HMLPE   	6.043E+08 	9.855E-04 	6458 	 410 	 473 	0.00E+00 	2.00E+08
BPE     	4.531E+08 	9.992E-04 	6710 	 398 	 471 	0.00E+00 	2.00E+08
LDPE    	5.292E+08 	9.794E-04 	6356 	 394 	 448 	0.00E+00 	1.96E+08
LDPE-A  	4.695E+08 	9.963E-04 	6774 	 385 	 498 	0.00E+00 	1.96E+08
LDPE-B  	4.564E+08 	1.003E-03 	6896 	 385 	 498 	0.00E+00 	1.96E+08
LDPE-C  	4.710E+08 	9.974E-04 	6809 	 385 	 498 	0.00E+00 	1.96E+08
PIB     	3.960E+08 	9.455E-04 	7396 	 326 	 383 	0.00E+00 	1.00E+08
i-PP    	3.974E+08 	1.007E-03 	7011 	 443 	 570 	0.00E+00 	1.96E+08
a-PP    	4.059E+08 	9.755E-04 	6351 	 353 	 393 	0.00E+00 	1.00E+08
i-PP    	4.039E+08 	9.897E-04 	6838 	 406 	 519 	0.00E+00 	1.96E+08
PMP     	3.950E+08 	1.020E-03 	7079 	 514 	 592 	0.00E+00 	1.96E+08
PMMA    	5.688E+08 	7.204E-04 	7717 	 387 	 432 	0.00E+00 	2.00E+08
PCHMA   	4.614E+08 	7.772E-04 	7700 	 321 	 471 	0.00E+00 	2.00E+08
PNBMA   	5.096E+08 	8.087E-04 	6794 	 307 	 473 	0.00E+00 	2.00E+08
PS      	4.052E+08 	8.277E-04 	8118 	 388 	 469 	0.00E+00 	2.00E+08
POMS    	4.415E+08 	8.457E-04 	8463 	 412 	 471 	0.00E+00 	1.80E+08
PVAC    	5.997E+08 	7.090E-04 	6449 	 337 	 393 	0.00E+00 	1.00E+08
PDMS    	3.269E+08 	8.264E-04 	5184 	 298 	 343 	0.00E+00 	1.00E+08
PTFE    	3.078E+08 	8.780E-04 	5070 	 298 	 343 	0.00E+00 	9.00E+08
PSF     	3.133E+08 	8.694E-04 	5288 	 298 	 343 	0.00E+00 	9.00E+08
PBD     	3.156E+08 	8.531E-04 	5395 	 298 	 343 	0.00E+00 	9.00E+08
PEO     	3.230E+08 	8.412E-04 	5470 	 298 	 343 	0.00E+00 	9.00E+08
PTHF    	3.115E+08 	8.403E-04 	5554 	 298 	 343 	0.00E+00 	9.00E+08
PET     	3.115E+08 	8.403E-04 	5554 	 298 	 343 	0.00E+00 	9.00E+08
PPO     	4.049E+08 	4.215E-04 	7088 	 603 	 645 	0.00E+00 	3.90E+08
PC      	7.382E+08 	6.847E-04 	8664 	 475 	 644 	0.00E+00 	1.96E+08
PAR     	4.544E+08 	9.173E-04 	5522 	 277 	 328 	0.00E+00 	2.83E+08
PH      	6.016E+08 	7.719E-04 	7147 	 361 	 497 	0.00E+00 	6.80E+07
PEEK    	4.598E+08 	8.774E-04 	7006 	 335 	 439 	0.00E+00 	7.80E+07
PVC     	8.510E+08 	6.452E-04 	8215 	 547 	 615 	0.00E+00 	1.96E+08
PA6     	6.509E+08 	7.472E-04 	7360 	 476 	 593 	0.00E+00 	1.76E+08
PA66    	6.710E+08 	7.070E-04 	8039 	 424 	 613 	0.00E+00 	1.76E+08
PVME    	6.512E+08 	6.991E-04 	8470 	 450 	 583 	0.00E+00 	1.76E+08
PMA     	7.132E+08 	7.389E-04 	7869 	 341 	 573 	0.00E+00 	1.76E+08
PEA     	8.329E+08 	6.642E-04 	8667 	 619 	 671 	0.00E+00 	2.00E+08
PEMA    	5.018E+08 	6.201E-04 	7752 	 373 	 423 	0.00E+00 	2.00E+08
TMPC    	4.110E+08 	6.896E-04 	9182 	 509 	 569 	0.00E+00 	1.96E+08
HFPC    	5.583E+08 	6.885E-04 	7865 	 519 	 571 	0.00E+00 	1.96E+08
BCPC    	5.128E+08 	8.266E-04 	6607 	 303 	 471 	0.00E+00 	2.00E+08
PECH    	5.992E+08 	7.277E-04 	6894 	 310 	 493 	0.00E+00 	1.96E+08
PCL     	5.115E+08 	7.563E-04 	6599 	 310 	 490 	0.00E+00 	1.96E+08

File: src/polykin/properties/pvt_polymer/HartmannHaque_parameters.tsv
Polymer  	P0        	V0        	T0   	Tmin 	Tmax 	Pmin     	Pmax
HDPE     	2.804E+09 	1.038E-03 	1211 	 415 	 473 	0.00E+00 	2.00E+08
HDPE     	1.968E+09 	1.116E-03 	1582 	 413 	 476 	0.00E+00 	1.96E+08
HMLPE    	3.212E+09 	1.026E-03 	1135 	 410 	 473 	0.00E+00 	2.00E+08
BPE      	2.510E+09 	1.068E-03 	1313 	 398 	 471 	0.00E+00 	2.00E+08
LDPE     	2.816E+09 	1.042E-03 	1212 	 394 	 448 	0.00E+00 	1.96E+08
LDPE-A   	4.299E+08 	9.236E-04 	 603 	 385 	 498 	0.00E+00 	1.96E+08
LDPE-B   	4.214E+08 	9.193E-04 	 610 	 385 	 498 	0.00E+00 	1.96E+08
LDPE-C   	4.318E+08 	9.229E-04 	 606 	 385 	 498 	0.00E+00 	1.96E+08
PIB      	2.976E+09 	9.935E-04 	1422 	 326 	 383 	0.00E+00 	1.00E+08
i-PP     	1.852E+09 	1.107E-03 	1475 	 443 	 570 	0.00E+00 	1.96E+08
a-PP     	2.383E+09 	1.029E-03 	1197 	 353 	 393 	0.00E+00 	1.00E+08
i-PB     	2.060E+09 	1.082E-03 	1452 	 406 	 519 	0.00E+00 	1.96E+08
PMP      	1.671E+09 	1.123E-03 	1449 	 514 	 592 	0.00E+00 	1.96E+08
i-PMMA   	4.180E+09 	7.419E-04 	1403 	 328 	 463 	0.00E+00 	2.00E+08
PMMA     	3.819E+09 	7.582E-04 	1467 	 387 	 432 	0.00E+00 	2.00E+08
PCHMA    	3.038E+09 	8.249E-04 	1517 	 321 	 471 	0.00E+00 	2.00E+08
PNBMA    	3.268E+09 	8.552E-04 	1309 	 307 	 473 	0.00E+00 	2.00E+08
PS       	2.956E+09 	8.754E-04 	1603 	 388 	 469 	0.00E+00 	2.00E+08
POMS     	3.096E+09 	8.891E-04 	1608 	 412 	 471 	0.00E+00 	1.80E+08
PVAC     	3.817E+09 	7.368E-04 	1151 	 337 	 393 	0.00E+00 	1.00E+08
PDMS     	1.837E+09 	8.795E-04 	1006 	 298 	 343 	0.00E+00 	1.00E+08
PDMS3    	1.789E+09 	9.053E-04 	 868 	 298 	 343 	0.00E+00 	9.00E+08
PDMS10   	1.861E+09 	9.004E-04 	 920 	 298 	 343 	0.00E+00 	9.00E+08
PDMS20   	1.908E+09 	8.839E-04 	 941 	 298 	 343 	0.00E+00 	9.00E+08
PDMS100  	1.980E+09 	8.709E-04 	 953 	 298 	 343 	0.00E+00 	9.00E+08
PDMS350  	1.928E+09 	8.715E-04 	 975 	 298 	 343 	0.00E+00 	9.00E+08
PDMS1000 	1.925E+09 	8.716E-04 	 977 	 298 	 343 	0.00E+00 	9.00E+08
PTFE     	3.251E+09 	3.683E-04 	 900 	 603 	 645 	0.00E+00 	3.90E+08
PSF      	3.972E+09 	7.246E-04 	1623 	 475 	 644 	0.00E+00 	1.96E+08
PBD      	3.333E+09 	9.855E-04 	1199 	 277 	 328 	0.00E+00 	2.83E+08
PEO      	3.504E+09 	8.005E-04 	1254 	 361 	 497 	0.00E+00 	6.80E+07
PTHF     	2.894E+09 	9.165E-04 	1276 	 335 	 439 	0.00E+00 	7.80E+07
PET      	4.071E+09 	6.802E-04 	1484 	 547 	 615 	0.00E+00 	1.96E+08
PBT      	4.174E+09 	7.096E-04 	1357 	 508 	 576 	0.00E+00 	2.00E+08
POM      	4.056E+09 	6.994E-04 	1370 	 462 	 492 	0.00E+00 	1.96E+08
PPO      	3.079E+09 	7.906E-04 	1339 	 476 	 593 	0.00E+00 	1.76E+08
PC       	3.644E+09 	7.474E-04 	1502 	 424 	 613 	0.00E+00 	1.76E+08
PAR      	3.709E+09 	7.408E-04 	1614 	 450 	 583 	0.00E+00 	1.76E+08
PH       	4.357E+09 	7.784E-04 	1481 	 341 	 573 	0.00E+00 	1.76E+08
PEEK     	3.668E+09 	7.044E-04 	1568 	 619 	 671 	0.00E+00 	2.00E+08
PVC      	3.595E+09 	6.559E-04 	1532 	 373 	 423 	0.00E+00 	2.00E+08
PA6      	2.264E+09 	7.654E-04 	2255 	 509 	 569 	0.00E+00 	1.96E+08
PA66     	2.453E+09 	7.559E-04 	1643 	 519 	 571 	0.00E+00 	1.96E+08
PA66     	4.678E+09 	8.144E-04 	1423 	 533 	 573 	0.00E+00 	1.00E+08
PVME     	3.245E+09 	8.836E-04 	1342 	 303 	 471 	0.00E+00 	2.00E+08
PMA      	3.680E+09 	7.712E-04 	1334 	 310 	 493 	0.00E+00 	1.96E+08
PEA      	3.076E+09 	8.038E-04 	1284 	 310 	 490 	0.00E+00 	1.96E+08
PEMA     	3.654E+09 	7.976E-04 	1298 	 386 	 434 	0.00E+00 	1.96E+08
TMPC     	2.907E+09 	8.010E-04 	1430 	 491 	 563 	0.00E+00 	1.60E+08
HFPC     	2.920E+09 	5.758E-04 	1306 	 432 	 553 	0.00E+00 	2.00E+08
BCPC     	3.641E+09 	5.356E-04 	1520 	 428 	 557 	0.00E+00 	2.00E+08
PECH     	3.775E+09 	6.734E-04 	1456 	 333 	 413 	0.00E+00 	2.00E+08
PCL      	3.013E+09 	8.418E-04 	1411 	 373 	 421 	0.00E+00 	2.00E+08

File: src/polykin/properties/pvt_polymer/SanchezLacombe_parameters.tsv
Polymer 	P0        	V0        	T0  	Tmin 	Tmax 	Pmin     	Pmax
HDPE    	4.798E+08 	1.073E-03 	596 	 415 	 473 	0.00E+00 	2.00E+08
HDPE    	3.662E+08 	1.095E-03 	615 	 413 	 476 	0.00E+00 	1.96E+08
HMLPE   	5.235E+08 	1.082E-03 	594 	 410 	 473 	0.00E+00 	2.00E+08
BPE     	4.113E+08 	1.088E-03 	601 	 398 	 471 	0.00E+00 	2.00E+08
LDPE    	4.679E+08 	1.071E-03 	577 	 394 	 448 	0.00E+00 	1.96E+08
LDPE-A  	4.299E+08 	1.083E-03 	603 	 385 	 498 	0.00E+00 	1.96E+08
LDPE-B  	4.214E+08 	1.088E-03 	610 	 385 	 498 	0.00E+00 	1.96E+08
LDPE-C  	4.318E+08 	1.084E-03 	606 	 385 	 498 	0.00E+00 	1.96E+08
PIB     	3.504E+08 	1.021E-03 	623 	 326 	 383 	0.00E+00 	1.00E+08
i-PP    	3.664E+08 	1.096E-03 	633 	 443 	 570 	0.00E+00 	1.96E+08
a-PP    	3.542E+08 	1.066E-03 	570 	 353 	 393 	0.00E+00 	1.00E+08
i-PP    	3.775E+08 	1.074E-03 	609 	 406 	 519 	0.00E+00 	1.96E+08
PMP     	3.557E+08 	1.115E-03 	650 	 514 	 592 	0.00E+00 	1.96E+08
PMMA    	5.169E+08 	7.805E-04 	668 	 387 	 432 	0.00E+00 	2.00E+08
PCHMA   	4.101E+08 	8.444E-04 	675 	 321 	 471 	0.00E+00 	2.00E+08
PNBMA   	4.421E+08 	8.789E-04 	596 	 307 	 473 	0.00E+00 	2.00E+08
PS      	3.715E+08 	8.929E-04 	688 	 388 	 469 	0.00E+00 	2.00E+08
POMS    	4.057E+08 	9.142E-04 	725 	 412 	 471 	0.00E+00 	1.80E+08
PVAC    	5.013E+08 	7.768E-04 	582 	 337 	 393 	0.00E+00 	1.00E+08
PDMS    	2.885E+08 	9.022E-04 	466 	 298 	 343 	0.00E+00 	1.00E+08
PTFE    	3.572E+08 	4.515E-04 	630 	 603 	 645 	0.00E+00 	3.90E+08
PSF     	6.353E+08 	7.496E-04 	787 	 475 	 644 	0.00E+00 	1.96E+08
PBD     	4.402E+08 	9.851E-04 	462 	 277 	 328 	0.00E+00 	2.83E+08
PEO     	4.922E+08 	8.492E-04 	656 	 361 	 497 	0.00E+00 	6.80E+07
PTHF    	3.856E+08 	9.652E-04 	645 	 335 	 439 	0.00E+00 	7.80E+07
PET     	7.261E+08 	7.102E-04 	761 	 547 	 615 	0.00E+00 	1.96E+08
PPO     	5.541E+08 	8.220E-04 	681 	 476 	 593 	0.00E+00 	1.76E+08
PC      	5.744E+08 	7.737E-04 	728 	 424 	 613 	0.00E+00 	1.76E+08
PAR     	5.687E+08 	7.632E-04 	760 	 450 	 583 	0.00E+00 	1.76E+08
PH      	6.074E+08 	8.032E-04 	690 	 341 	 573 	0.00E+00 	1.76E+08
PEEK    	7.130E+08 	7.310E-04 	804 	 619 	 671 	0.00E+00 	2.00E+08
PVC     	4.690E+08 	6.686E-04 	656 	 373 	 423 	0.00E+00 	2.00E+08
PA6     	4.225E+08 	7.406E-04 	785 	 509 	 569 	0.00E+00 	1.96E+08
PA66    	5.173E+08 	7.502E-04 	713 	 519 	 571 	0.00E+00 	1.96E+08
PVME    	4.630E+08 	8.930E-04 	567 	 303 	 471 	0.00E+00 	2.00E+08
PMA     	5.219E+08 	7.908E-04 	606 	 310 	 493 	0.00E+00 	1.96E+08
PEA     	4.506E+08 	8.216E-04 	581 	 310 	 490 	0.00E+00 	1.96E+08
PEMA    	5.675E+08 	8.189E-04 	602 	 386 	 434 	0.00E+00 	1.96E+08
TMPC    	4.324E+08 	8.493E-04 	752 	 491 	 563 	0.00E+00 	1.60E+08
HFPC    	4.554E+08 	6.077E-04 	680 	 432 	 553 	0.00E+00 	2.00E+08
BCPC    	5.136E+08 	6.651E-04 	753 	 428 	 557 	0.00E+00 	2.00E+08
PECH    	4.824E+08 	6.803E-04 	606 	 333 	 413 	0.00E+00 	2.00E+08
PCL     	4.534E+08 	8.477E-04 	589 	 373 	 421 	0.00E+00 	2.00E+08
